Repository: j-stoerk/zehner-electrode-thermal

# Zehner-Schlünder Closure: Validation & Battery Electrode Application

**One-paragraph summary**: Zehner's 1972 packed-bed closure `Lambda/lambda = lambda_so/lambda + Pe/K` was validated with four independent methods (symbolic regression, gray-box ML + conformal UQ, differentiable JAX multiphysics, inverse PINNs) — it holds up, and every method breaks at exactly the same validity edges. The validated framework was then extended into something **academically new and industrially usable**: a Knudsen-extended, calendering-aware ZBS model for lithium-ion **electrode/separator thermal conductivity** -- validated zero-fit against five published datasets, calibrated to **4.5% MAPE** across 27 calendering states (the first closure to reproduce the measured u-shape), with differentiable inverse tools for **porosity and interface-quality QC** in electrode manufacturing.

---

## Documentation map (3 files — start here)

| File | Contents |
|---|---|
| **README.md** (this file) | Overview, key results, quick start, file structure, next steps |
| **[TECHNICAL_GUIDE.md](TECHNICAL_GUIDE.md)** | Per-method reference, which-method-to-use decision tree, validity/failure envelope, electrode module API |
| **[CHANGELOG.md](CHANGELOG.md)** | Project history and milestones |
| **[PUBLICATION_METHODS.md](PUBLICATION_METHODS.md)** | Manuscript-grade methods: dataset provenance & experimental methodology, exact architectures/hyperparameters, error analysis, in-house lab protocol |
| **[publication/](publication/)** | **Complete manuscript package**: main.tex (compiles in TeXworks, 9 pp., verified), 6 vector-PDF figures + regeneration script, references.bib, submission checklist |

Superseded documents (old per-topic guides and session reports) are archived in `_scratch/archive_docs/`.

---

## Notebooks (all execute end-to-end, zero errors)

| Notebook | Question it answers | Verdict |
|---|---|---|
| **[Summary.ipynb](Summary.ipynb)** | Cross-method synthesis — *read the TL;DR cell first* | — |
| [Symbolic Regression.ipynb](Symbolic%20Regression.ipynb) | Does the data support the additive structure and which K? | ✅ Structure confirmed, K ≈ 7.2 (between literature K=8 and K=9) |
| [ML.ipynb](ML.ipynb) | Can a GP residual tighten Eq. 66, with calibrated UQ? | ✅ −67% RMSE in-distribution; honestly fails calibration at high-T/copper edges |
| [Multiphysics.ipynb](Multiphysics.ipynb) | Does porous convection (VDI Fc) matter, and what's the uncertainty? | ✅ Closure exact in JAX; convection dormant at lab scale, marginal (Nu_S≈1.09) at industrial scale |
| [PINN.ipynb](PINN.ipynb) | Can an inverse PINN beat classical LSQ for parameter recovery? | ✅ Works (0.07–9.5% error) but LSQ-shooting is 2000–3700× faster; PINN's value is structural |
| **[Electrode.ipynb](Electrode.ipynb)** | **Application: electrode manufacturing (see below)** | ✅ Validated against 5 published datasets |

### 2. Validation: five published datasets, zero fitting

| Test | Result |
|---|---|
| NMC811 uncalendered (Gandert et al. 2023, 27 calendering states total) | **+2.7%** — essentially exact |
| NMC622 / graphite anodes (same source) | −29% / −36 to −39% — errors ordered exactly by binder/contact physics |
| Dry separators 0.07–0.18 W/mK (Richter 2017; Marconnet 2018) | bracketed by the framework's point-contact and continuous-skeleton+Knudsen bounds; continuum sphere-pack models match separators **only by cancelling two errors** |
| Soaked/dry ratios (Burheim 2013; Marconnet 2018: 2.4–3.1×) | model 3.2–4.3× — the expected point-contact signature |
| Absolute LCO anchors (dry 0.36 / wet 1.10) | model 0.31 / 0.97 — within 12–14% |

## File structure

```
├── README.md / TECHNICAL_GUIDE.md / CHANGELOG.md    ← all documentation
├── requirements.txt / environment.yml               ← reproducible environment
│
├── Summary.ipynb                  ← synthesis (start here)
├── Electrode.ipynb                ← battery application + literature validation
├── PINN.ipynb / ML.ipynb / Multiphysics.ipynb / Symbolic Regression.ipynb
├── preliminaries.ipynb
│
├── src/
│   ├── zbs.py / zbs_jax.py        ← ZBS closure (NumPy / differentiable JAX, exact match)
│   ├── electrode_thermal.py       ← Knudsen-extended ZBS + inverse porosity QC (JAX)
│   └── build_dataset.py, materials.py, fluid_properties.py
│
├── data/
│   ├── raw/                       ← Zehner data, Abb. 62, gandert2023_calendering.csv,
│   │                                separator_electrode_literature.csv (all with citations)
│   └── processed/zehner_dataset.parquet
│
├── publication/                   ← manuscript (main.tex + main.pdf), vector figures, references.bib
├── tests/                         ← unit + regression tests (pytest, 14 tests)
├── figures/summary/               ← cross-method figures + method_validity_envelope.png
├── figures/electrode/             ← Knudsen, λ_eff(ψ), QC, validation figures
└── _scratch/archive_docs/         ← superseded documentation (safe to delete)
```

---

File: data/raw/literature_meta.csv
source,year,method,system,kind,state,porosity,porosity_assumed,d_p_um,lam_meas,notes
Burheim,2013,steady-state,graphite_anode,coating,dry,0.35,1,17,0.30,"SLP50; porosity not stated, typical assumed"
Burheim,2013,steady-state,graphite_anode,coating,wet,0.35,1,17,0.89,"+- 0.04"
Burheim,2013,steady-state,LCO_cathode,coating,dry,0.30,1,8,0.36,"+- 0.003"
Burheim,2013,steady-state,LCO_cathode,coating,wet,0.30,1,8,1.10,"+- 0.06"
Marconnet,2018,steady-state,graphite_anode,coating,dry,0.35,1,17,0.57,"CMS graphite, 26650 teardown stack"
Marconnet,2018,steady-state,graphite_anode,coating,wet,0.35,1,17,1.35,"+- 0.49"
Marconnet,2018,steady-state,LMO_cathode,coating,dry,0.30,1,8,0.16,"+- 0.06"
Marconnet,2018,steady-state,LMO_cathode,coating,wet,0.30,1,8,0.45,"+- 0.09"
Marconnet,2018,steady-state,separator_ceramic,separator,dry,0.45,1,0.3,0.10,"ceramic-coated"
Marconnet,2018,steady-state,separator_ceramic,separator,wet,0.45,1,0.3,0.11,""
Richter,2017,steady-state,separator_PE,separator,dry,0.41,1,0.3,0.07,"low end of range"
Richter,2017,steady-state,separator_PE,separator,dry,0.41,1,0.3,0.18,"high end of range (compacted)"
