Repository: j-stoerk/zehner-electrode-thermal

# Zehner-Schlünder Closure: Validation & Battery Electrode Application

**One-paragraph summary**: Zehner's 1972 packed-bed closure `Lambda/lambda = lambda_so/lambda + Pe/K` was validated with four independent methods (symbolic regression, gray-box ML + conformal UQ, differentiable JAX multiphysics, inverse PINNs) — it holds up, and every method breaks at exactly the same validity edges. The validated framework was then extended into something **academically new and industrially usable**: a Knudsen-extended, calendering-aware ZBS model for lithium-ion **electrode/separator thermal conductivity** -- validated zero-fit against five published datasets, calibrated to **4.5% MAPE** across 27 calendering states (the first closure to reproduce the measured u-shape), with differentiable inverse tools for **porosity and interface-quality QC** in electrode manufacturing.

---

## Documentation map (3 files — start here)

| File | Contents |
|---|---|
| **README.md** (this file) | Overview, key results, quick start, file structure, next steps |
| **[TECHNICAL_GUIDE.md](TECHNICAL_GUIDE.md)** | Per-method reference, which-method-to-use decision tree, validity/failure envelope, electrode module API |
| **[CHANGELOG.md](CHANGELOG.md)** | Project history and milestones |
| **[PUBLICATION_METHODS.md](PUBLICATION_METHODS.md)** | Manuscript-grade methods: dataset provenance & experimental methodology, exact architectures/hyperparameters, error analysis, in-house lab protocol |
| **[publication/](publication/)** | **Complete manuscript package**: main.tex (compiles in TeXworks, 9 pp., verified), 6 vector-PDF figures + regeneration script, references.bib, submission checklist |

Superseded documents (old per-topic guides and session reports) are archived in `_scratch/archive_docs/`.

---

## Notebooks (all execute end-to-end, zero errors)

| Notebook | Question it answers | Verdict |
|---|---|---|
| **[Summary.ipynb](Summary.ipynb)** | Cross-method synthesis — *read the TL;DR cell first* | — |
| [Symbolic Regression.ipynb](Symbolic%20Regression.ipynb) | Does the data support the additive structure and which K? | ✅ Structure confirmed, K ≈ 7.2 (between literature K=8 and K=9) |
| [ML.ipynb](ML.ipynb) | Can a GP residual tighten Eq. 66, with calibrated UQ? | ✅ −67% RMSE in-distribution; honestly fails calibration at high-T/copper edges |
| [Multiphysics.ipynb](Multiphysics.ipynb) | Does porous convection (VDI Fc) matter, and what's the uncertainty? | ✅ Closure exact in JAX; convection dormant at lab scale, marginal (Nu_S≈1.09) at industrial scale |
| [PINN.ipynb](PINN.ipynb) | Can an inverse PINN beat classical LSQ for parameter recovery? | ✅ Works (0.07–9.5% error) but LSQ-shooting is 2000–3700× faster; PINN's value is structural |
| **[Electrode.ipynb](Electrode.ipynb)** | **Application: electrode manufacturing (see below)** | ✅ Validated against 5 published datasets |

### 2. Validation: five published datasets, zero fitting

| Test | Result |
|---|---|
| NMC811 uncalendered (Gandert et al. 2023, 27 calendering states total) | **+2.7%** — essentially exact |
| NMC622 / graphite anodes (same source) | −29% / −36 to −39% — errors ordered exactly by binder/contact physics |
| Dry separators 0.07–0.18 W/mK (Richter 2017; Marconnet 2018) | bracketed by the framework's point-contact and continuous-skeleton+Knudsen bounds; continuum sphere-pack models match separators **only by cancelling two errors** |
| Soaked/dry ratios (Burheim 2013; Marconnet 2018: 2.4–3.1×) | model 3.2–4.3× — the expected point-contact signature |
| Absolute LCO anchors (dry 0.36 / wet 1.10) | model 0.31 / 0.97 — within 12–14% |

## File structure

```
├── README.md / TECHNICAL_GUIDE.md / CHANGELOG.md    ← all documentation
├── requirements.txt / environment.yml               ← reproducible environment
│
├── Summary.ipynb                  ← synthesis (start here)
├── Electrode.ipynb                ← battery application + literature validation
├── PINN.ipynb / ML.ipynb / Multiphysics.ipynb / Symbolic Regression.ipynb
├── preliminaries.ipynb
│
├── src/
│   ├── zbs.py / zbs_jax.py        ← ZBS closure (NumPy / differentiable JAX, exact match)
│   ├── electrode_thermal.py       ← Knudsen-extended ZBS + inverse porosity QC (JAX)
│   └── build_dataset.py, materials.py, fluid_properties.py
│
├── data/
│   ├── raw/                       ← Zehner data, Abb. 62, gandert2023_calendering.csv,
│   │                                separator_electrode_literature.csv (all with citations)
│   └── processed/zehner_dataset.parquet
│
├── publication/                   ← manuscript (main.tex + main.pdf), vector figures, references.bib
├── tests/                         ← unit + regression tests (pytest, 14 tests)
├── figures/summary/               ← cross-method figures + method_validity_envelope.png
├── figures/electrode/             ← Knudsen, λ_eff(ψ), QC, validation figures
└── _scratch/archive_docs/         ← superseded documentation (safe to delete)
```

---

File: data/raw/gandert2023_calendering.csv
system,sheet,porosity,s_co_um,s_cc_um,collector,lambda_stack_W_mK,source
graphite_thin,1,0.606,70.0,10.3,Cu,1.638,"Gandert et al. 2023, Energy Technol. 11, 2300259, Table 1 + Fig. 5 fit"
graphite_thin,2,0.586,61.6,10.3,Cu,1.575,"Gandert et al. 2023, Energy Technol. 11, 2300259, Table 1 + Fig. 5 fit"
graphite_thin,3,0.544,55.8,10.3,Cu,1.512,"Gandert et al. 2023, Energy Technol. 11, 2300259, Table 1 + Fig. 5 fit"
graphite_thin,4,0.471,48.5,10.3,Cu,1.580,"Gandert et al. 2023, Energy Technol. 11, 2300259, Table 1 + Fig. 5 fit"
graphite_thin,5,0.376,40.8,10.3,Cu,2.023,"Gandert et al. 2023, Energy Technol. 11, 2300259, Table 1 + Fig. 5 fit"
graphite_thin,6,0.328,37.0,10.3,Cu,2.399,"Gandert et al. 2023, Energy Technol. 11, 2300259, Table 1 + Fig. 5 fit"
graphite_thick,1,0.597,117.2,11.0,Cu,1.536,"Gandert et al. 2023, Energy Technol. 11, 2300259, Table 1 + Fig. 5 fit"
graphite_thick,2,0.585,108.2,11.0,Cu,1.488,"Gandert et al. 2023, Energy Technol. 11, 2300259, Table 1 + Fig. 5 fit"
graphite_thick,3,0.569,102.9,11.0,Cu,1.432,"Gandert et al. 2023, Energy Technol. 11, 2300259, Table 1 + Fig. 5 fit"
graphite_thick,4,0.514,89.1,11.0,Cu,1.309,"Gandert et al. 2023, Energy Technol. 11, 2300259, Table 1 + Fig. 5 fit"
graphite_thick,5,0.412,86.3,11.0,Cu,1.347,"Gandert et al. 2023, Energy Technol. 11, 2300259, Table 1 + Fig. 5 fit"
graphite_thick,6,0.291,71.0,11.0,Cu,1.847,"Gandert et al. 2023, Energy Technol. 11, 2300259, Table 1 + Fig. 5 fit"
graphite_thick,7,0.211,59.9,11.0,Cu,2.448,"Gandert et al. 2023, Energy Technol. 11, 2300259, Table 1 + Fig. 5 fit"
NMC622,1,0.513,54.9,16.7,Al,0.917,"Gandert et al. 2023, Energy Technol. 11, 2300259, Table 1 + Fig. 2 fit"
NMC622,2,0.469,50.4,16.7,Al,0.844,"Gandert et al. 2023, Energy Technol. 11, 2300259, Table 1 + Fig. 2 fit"
NMC622,3,0.427,47.1,16.7,Al,0.806,"Gandert et al. 2023, Energy Technol. 11, 2300259, Table 1 + Fig. 2 fit"
NMC622,4,0.379,43.2,16.7,Al,0.802,"Gandert et al. 2023, Energy Technol. 11, 2300259, Table 1 + Fig. 2 fit"
NMC622,5,0.349,41.4,16.7,Al,0.821,"Gandert et al. 2023, Energy Technol. 11, 2300259, Table 1 + Fig. 2 fit"
NMC622,6,0.303,39.6,16.7,Al,0.880,"Gandert et al. 2023, Energy Technol. 11, 2300259, Table 1 + Fig. 2 fit"
NMC811,1,0.507,79.5,16.2,Al,0.592,"Gandert et al. 2023, Energy Technol. 11, 2300259, Table 1 + Fig. 2 fit"
NMC811,2,0.494,75.5,16.2,Al,0.572,"Gandert et al. 2023, Energy Technol. 11, 2300259, Table 1 + Fig. 2 fit"
NMC811,3,0.488,73.6,16.2,Al,0.564,"Gandert et al. 2023, Energy Technol. 11, 2300259, Table 1 + Fig. 2 fit"
NMC811,4,0.483,73.5,16.2,Al,0.557,"Gandert et al. 2023, Energy Technol. 11, 2300259, Table 1 + Fig. 2 fit"
NMC811,5,0.472,73.0,16.2,Al,0.545,"Gandert et al. 2023, Energy Technol. 11, 2300259, Table 1 + Fig. 2 fit"
NMC811,6,0.454,69.6,16.2,Al,0.529,"Gandert et al. 2023, Energy Technol. 11, 2300259, Table 1 + Fig. 2 fit"
NMC811,7,0.372,65.4,16.2,Al,0.524,"Gandert et al. 2023, Energy Technol. 11, 2300259, Table 1 + Fig. 2 fit"
NMC811,8,0.319,58.6,16.2,Al,0.580,"Gandert et al. 2023, Energy Technol. 11, 2300259, Table 1 + Fig. 2 fit"
